Repository: Puri-a/XAS_database

# XAS_database
A Database of model compunds measured at BM08-LISA beamline in ESRF

File: root/data/Nb_foil_311.xdi
# XDI/1.0 Demeter/0.9.26
# Beamline.name: BM08-LISA
# Column.1: energy eV
# Column.2: mutrans
# Element.edge: K
# Element.symbol: Nb
# Facility.name: ESRF
# Facility.xray_source: Bending magnet
# Mono.d_spacing: 1.637039
# Mono.name: Si(311)
# Mono.notes: LNT cooled
# Sample.formula: Nb
# Sample.name: Nb metal foil
# Scan.start_time: 2023-06-17T21:18:03
# ///
# room temperature
#------------------------
#   energy  mutrans       
  18785.591       0.79341740E-01   
  18790.469       0.78848622E-01   
  18795.314       0.78418200E-01   
  18800.309       0.78003052E-01   
  18805.139       0.77833539E-01   
  18810.165       0.77214729E-01   
  18815.109       0.76809135E-01   
  18820.112       0.76542958E-01   
  18824.947       0.76209936E-01   
  18830.056       0.75957958E-01   
  18834.876       0.75383398E-01   
  18839.954       0.75213137E-01   
  18844.863       0.74826827E-01   
  18849.745       0.74627461E-01   
  18854.739       0.74285506E-01   
  18859.554       0.74036540E-01   
  18864.696       0.73885491E-01   
  18869.550       0.73293154E-01   
  18874.626       0.73281228E-01   
  18879.547       0.73045085E-01   
  18884.594       0.72650670E-01   
  18889.543       0.72690051E-01   
  18894.662       0.73034418E-01   
  18899.774       0.72921342E-01   
  18904.858       0.72517986E-01   
  18910.015       0.72533550E-01   
  18914.952       0.72706176E-01   
  18920.186       0.73103856E-01   
  18925.210       0.73314592E-01   
  18930.312       0.73792453E-01   
  18935.401       0.74472424E-01   
  18940.339       0.75533144E-01   
  18945.595       0.76997289E-01   
  18950.469       0.78588788E-01   
  18955.669       0.81417158E-01   
  18956.154       0.81630626E-01   
  18956.640       0.81844126E-01   
  18957.099       0.82316972E-01   
  18957.671       0.82486260E-01   
  18958.247       0.83073201E-01   
  18958.765       0.83326085E-01   
  18959.178       0.83724811E-01   
  18959.643       0.84168334E-01   
  18960.136       0.84631838E-01   
  18960.672       0.85037170E-01   
  18961.177       0.85348925E-01   
  18961.742       0.85965324E-01   
  18962.243       0.86415847E-01   
  18962.714       0.87070301E-01   
  18963.130       0.87372007E-01   
  18963.654       0.87973955E-01   
  18964.228       0.88663931E-01   
  18964.738       0.89353328E-01   
  18965.272       0.89924181E-01   
  18965.759       0.90560453E-01   
  18966.240       0.91200327E-01   
  18966.691       0.92107817E-01   
  18967.258       0.92811772E-01   
  18967.857       0.93604836E-01   
  18968.349       0.94314257E-01   
  18968.852       0.95441679E-01   
  18969.334       0.96338661E-01   
  18969.835       0.97390995E-01   
  18970.313       0.98345083E-01   
  18970.902       0.99588894E-01   
  18971.463       0.10089461       
  18971.961       0.10216979       
  18972.371       0.10341196       
  18972.847       0.10469678       
  18973.359       0.10657608       
  18973.840       0.10795878       
  18974.420       0.10987938       
  18974.950       0.11186227       
  18975.432       0.11371917       
  18975.838       0.11587238       
  18976.334       0.11852136       
  18976.875       0.12129315       
  18977.381       0.12392781       
  18977.955       0.12762773       
  18978.459       0.13115383       
  18978.933       0.13541673       
  18979.362       0.13979121       
  18979.888       0.14514043       
  18980.470       0.15128955       
  18980.985       0.15728524       
  18981.524       0.16565534       
  18982.010       0.17552213       
  18982.486       0.18693246       
  18982.925       0.19901574       
  18983.483       0.21583752       
  18984.062       0.23662011       
  18984.535       0.25821928       
  18985.027       0.28995281       
  18985.491       0.32947655       
  18985.971       0.37835056       
  18986.423       0.42786875       
  18986.987       0.48797803       
  18987.554       0.54449438       
  18988.004       0.58488408       
  18988.483       0.61765304       
  18988.949       0.63768843       
  18989.382       0.64905611       
  18989.924       0.65990419       
  18990.508       0.67185516       
  18991.062       0.68743922       
  18991.496       0.70446186       
  18991.972       0.72737635       
  18992.463       0.75292068       
  18992.931       0.77754498       
  18993.516       0.80813023       
  18994.104       0.84081436       
  18994.630       0.87413133       
  18995.050       0.90363637       
  18995.528       0.93780711       
  18996.042       0.97277363       
  18996.531        1.0058070       
  18997.113        1.0467384       
  18997.651        1.0906994       
  18998.075        1.1321235       
  18998.540        1.1824626       
  18999.018        1.2324932       
  18999.538        1.2803593       
  19000.029        1.3184135       
  19000.596        1.3572937       
  19001.105        1.3890794       
  19001.515        1.4110975       
  19001.982        1.4308744       
  19002.479        1.4435503       
  19002.950        1.4489428       
  19003.531        1.4486069       
  19004.088        1.4410893       
  19004.522        1.4297248       
  19004.995        1.4117373       
  19005.483        1.3913917       
  19006.015        1.3712786       
  19006.523        1.3552659       
  19007.108        1.3408151       
  19007.636        1.3307108       
  19008.061        1.3257929       
  19008.536        1.3245479       
  19009.040        1.3263761       
  19009.519        1.3303401       
  19010.101        1.3366432       
  19010.643        1.3441346       
  19011.070        1.3507345       
  19011.535        1.3577560       
  19012.011        1.3640475       
  19012.527        1.3691975       
  19013.017        1.3723198       
  19013.588        1.3742831       
  19014.111        1.3745208       
  19014.523        1.3745053       
  19014.992        1.3733083       
  19015.489        1.3721620       
  19015.958        1.3704453       
  19017.189        1.3687177       
  19018.222        1.3721600       
  19019.352        1.3820447       
  19020.575        1.3965709       
  19021.670        1.4128651       
  19022.898        1.4277170       
  19024.105        1.4432464       
  19025.240        1.4599623       
  19026.558        1.4753325       
  19027.745        1.4857900       
  19029.007        1.4871984       
  19030.352        1.4759977       
  19031.575        1.4531939       
  19033.070        1.4237184       
  19034.369        1.3978081       
  19035.756        1.3778692       
  19037.198        1.3646555       
  19038.538        1.3578785       
  19040.082        1.3573799       
  19041.408        1.3615567       
  19042.950        1.3682949       
  19044.397        1.3763232       
  19045.991        1.3817920       
  19047.506        1.3828579       
  19049.117        1.3798639       
  19050.621        1.3742053       
  19052.147        1.3680959       
  19053.808        1.3614922       
  19055.314        1.3559334       
  19057.012        1.3525397       
  19058.696        1.3538718       
  19060.406        1.3617644       
  19062.107        1.3760088       
  19063.810        1.3920812       
  19065.489        1.4057787       
  19067.215        1.4149221       
  19069.020        1.4160975       
  19070.738        1.4086058       
  19072.708        1.3933361       
  19074.477        1.3749285       
  19076.437        1.3590726       
  19078.169        1.3499320       
  19080.114        1.3474039       
  19082.009        1.3484447       
  19083.888        1.3514586       
  19086.007        1.3526372       
  19087.846        1.3524541       
  19089.910        1.3525331       
  19091.918        1.3531067       
  19093.818        1.3538466       
  19095.951        1.3577169       
  19097.996        1.3642484       
  19100.109        1.3719090       
  19102.314        1.3796827       
  19104.288        1.3851443       
  19106.436        1.3869578       
  19108.613        1.3838573       
  19110.716        1.3765460       
  19113.018        1.3671943       
  19115.319        1.3563225       
  19117.380        1.3445244       
  19119.671        1.3328648       
  19122.006        1.3240275       
  19124.187        1.3189667       
  19126.600        1.3156821       
  19129.032        1.3129319       
  19131.334        1.3111615       
  19133.655        1.3120413       
  19136.122        1.3156159       
  19138.590        1.3202139       
  19141.010        1.3243819       
  19143.384        1.3274287       
  19145.878        1.3291965       
  19148.362        1.3288857       
  19150.800        1.3279536       
  19153.348        1.3298167       
  19155.929        1.3362426       
  19158.406        1.3475592       
  19160.855        1.3596332       
  19163.422        1.3677619       
  19166.168        1.3706659       
  19168.828        1.3671847       
  19171.396        1.3563183       
  19173.928        1.3408833       
  19176.640        1.3210819       
  19179.384        1.3011178       
  19182.167        1.2827311       
  19184.887        1.2707654       
  19187.496        1.2669662       
  19190.273        1.2692205       
  19193.133        1.2733340       
  19196.040        1.2764104       
  19198.850        1.2776725       
  19201.701        1.2793640       
  19204.646        1.2846516       
  19207.527        1.2914821       
  19210.432        1.2989840       
  19213.359        1.3075092       
  19216.354        1.3147640       
  19219.474        1.3218219       
  19222.559        1.3260964       
  19225.577        1.3274123       
  19228.613        1.3279913       
  19231.757        1.3280615       
  19234.897        1.3257988       
  19237.940        1.3214474       
  19240.972        1.3158160       
  19244.153        1.3081261       
  19247.400        1.2974002       
  19250.557        1.2865753       
  19253.756        1.2775197       
  19257.006        1.2702992       
  19260.331        1.2636809       
  19263.603        1.2585192       
  19266.905        1.2565258       
  19270.252        1.2589655       
  19273.688        1.2646397       
  19277.053        1.2711633       
  19280.414        1.2767777       
  19283.800        1.2822541       
  19287.260        1.2878146       
  19290.751        1.2916708       
  19294.174        1.2940372       
  19297.655        1.2959992       
  19301.222        1.2962033       
  19304.718        1.2947587       
  19308.214        1.2915759       
  19311.782        1.2880573       
  19315.506        1.2853579       
  19319.054        1.2833349       
  19322.628        1.2806356       
  19326.257        1.2765108       
  19329.971        1.2700743       
  19333.535        1.2650754       
  19337.145        1.2618329       
  19340.925        1.2593741       
  19344.650        1.2575801       
  19348.365        1.2553177       
  19352.137        1.2541452       
  19356.005        1.2527416       
  19359.823        1.2525214       
  19363.489        1.2552261       
  19367.282        1.2571543       
  19371.148        1.2578084       
  19374.876        1.2574344       
  19378.730        1.2569637       
  19382.754        1.2561883       
  19386.720        1.2559499       
  19390.667        1.2565422       
  19394.640        1.2576752       
  19398.650        1.2589815       
  19402.593        1.2589413       
  19406.705        1.2579272       
  19410.879        1.2562637       
  19414.891        1.2543722       
  19418.851        1.2519585       
  19423.024        1.2486267       
  19427.289        1.2452177       
  19431.412        1.2421742       
  19435.505        1.2400542       
  19439.739        1.2386309       
  19443.979        1.2376714       
  19448.276        1.2370899       
  19452.522        1.2362247       
  19456.746        1.2352609       
  19461.053        1.2344503       
  19465.485        1.2333839       
  19469.744        1.2320302       
  19474.021        1.2312496       
  19478.527        1.2305059       
  19483.003        1.2303972       
  19487.348        1.2304361       
  19491.832        1.2291822       
  19496.482        1.2282493       
  19500.833        1.2275287       
  19505.373        1.2275554       
  19510.036        1.2274276       
  19514.458        1.2278072       
  19519.015        1.2287445       
  19523.728        1.2279946       
  19528.227        1.2268670       
  19532.709        1.2245411       
  19537.575        1.2213443       
  19542.066        1.2185625       
  19546.716        1.2152922       
  19551.561        1.2122988       
  19556.084        1.2105102       
  19560.728        1.2094936       
  19565.611        1.2082095       
  19570.134        1.2066575       
  19575.010        1.2050010       
  19579.815        1.2044678       
  19584.408        1.2040232       
  19589.311        1.2039244       
  19594.076        1.2035737       
  19598.849        1.2032569       
  19603.701        1.2025633       
  19608.412        1.2015463       
  19613.236        1.2009291       
  19618.084        1.2003200       
  19622.939        1.1999180       
  19627.918        1.1988599       
  19632.781        1.1981229       
  19637.780        1.1967866       
  19642.645        1.1951799       
  19647.692        1.1930799       
  19652.723        1.1922700       
  19657.574        1.1901657       
  19662.696        1.1879510       
  19667.549        1.1857623       
  19672.639        1.1840184       
  19677.655        1.1823769       
  19682.604        1.1806133       
  19687.774        1.1792314       
  19692.778        1.1767319       
  19697.954        1.1763118       
  19702.990        1.1754643       
  19708.250        1.1747876       
  19713.230        1.1745672       
  19718.575        1.1740421       
  19723.705        1.1734806       
  19729.034        1.1724722       
  19734.235        1.1712408       
  19739.552        1.1706986       
  19744.773        1.1690539       
  19750.071        1.1682082       
  19755.296        1.1666763       
  19760.629        1.1657628       
  19765.805        1.1640808       
  19771.281        1.1626960       
  19776.534        1.1608007       
  19781.983        1.1591094       
  19787.342        1.1575821       
  19792.776        1.1556266       
  19798.046        1.1537956       
  19803.626        1.1523685       
  19808.926        1.1506496       
  19814.579        1.1493097       
  19819.914        1.1483397       
  19825.578        1.1470281       
  19831.123        1.1459960       
  19836.631        1.1449099       
  19842.289        1.1438002       
  19847.702        1.1399187

File: root/data/Ru_foil_311.xdi
# XDI/1.0 Demeter/0.9.26
# Beamline.name: BM08-LISA
# Column.1: energy eV
# Column.2: mutrans
# Element.edge: K
# Element.symbol: Ru
# Facility.name: ESRF
# Facility.xray_source: Bending magnet
# Mono.d_spacing: 1.637039
# Mono.name: Si(311)
# Mono.notes: LNT cooled
# Sample.formula: Ru
# Sample.name: Ru metal foil
# Scan.start_time: 2018-09-29T17:08:35
# ///
# room temperature
#------------------------
#   energy  mutrans        
  21908.408      -0.47754372E-01  
  21908.647      -0.46071031E-01  
  21908.655      -0.47957094E-01  
  21912.927      -0.48162165E-01  
  21913.219      -0.48454490E-01  
  21913.227      -0.46422019E-01  
  21917.702      -0.48255057E-01  
  21917.996      -0.48266523E-01  
  21918.002      -0.46645138E-01  
  21922.700      -0.47959517E-01  
  21923.008      -0.48703010E-01  
  21923.027      -0.47010656E-01  
  21927.574      -0.48168416E-01  
  21927.874      -0.48258051E-01  
  21927.891      -0.46532585E-01  
  21932.623      -0.48140243E-01  
  21932.883      -0.48441829E-01  
  21932.893      -0.46677839E-01  
  21937.658      -0.48140443E-01  
  21937.863      -0.46712247E-01  
  21942.550      -0.48589196E-01  
  21942.725      -0.46750239E-01  
  21947.423      -0.48648963E-01  
  21947.590      -0.46915184E-01  
  21952.295      -0.48638800E-01  
  21952.465      -0.46953650E-01  
  21957.194      -0.48601065E-01  
  21957.380      -0.46820030E-01  
  21962.109      -0.48902796E-01  
  21962.292      -0.47165244E-01  
  21967.007      -0.48855639E-01  
  21967.188      -0.46903739E-01  
  21972.033      -0.48373035E-01  
  21972.192      -0.46945352E-01  
  21976.958      -0.48658207E-01  
  21977.086      -0.46987506E-01  
  21981.851      -0.48432674E-01  
  21981.964      -0.46870241E-01  
  21986.731      -0.48165927E-01  
  21986.832      -0.47229681E-01  
  21991.673      -0.48908902E-01  
  21991.772      -0.46903662E-01  
  21996.537      -0.48288058E-01  
  21996.625      -0.46940716E-01  
  22001.509      -0.48321401E-01  
  22006.633      -0.48576499E-01  
  22011.697      -0.48300790E-01  
  22016.612      -0.47671999E-01  
  22021.540      -0.47040116E-01  
  22026.473      -0.47158761E-01  
  22031.315      -0.47016785E-01  
  22036.189      -0.46482446E-01  
  22041.135      -0.45713682E-01  
  22046.198      -0.45359527E-01  
  22051.239      -0.44264407E-01  
  22056.299      -0.43021770E-01  
  22061.300      -0.42102937E-01  
  22066.097      -0.40479022E-01  
  22071.003      -0.37947905E-01  
  22076.014      -0.35450444E-01  
  22077.090      -0.35249294E-01  
  22078.180      -0.34557993E-01  
  22079.165      -0.33071431E-01  
  22080.045      -0.32379168E-01  
  22081.000      -0.31986155E-01  
  22082.182      -0.30809330E-01  
  22083.139      -0.29697578E-01  
  22083.978      -0.28196198E-01  
  22084.964      -0.27155185E-01  
  22086.007      -0.25960693E-01  
  22087.073      -0.24537850E-01  
  22088.045      -0.22849072E-01  
  22088.912      -0.21411561E-01  
  22089.892      -0.19827505E-01  
  22091.108      -0.16954358E-01  
  22092.081      -0.14239672E-01  
  22092.951      -0.11761438E-01  
  22093.884      -0.81636915E-02  
  22095.065      -0.41591631E-02  
  22096.106      -0.22374836E-03  
  22096.999       0.47868054E-02  
  22097.958       0.11622505E-01  
  22098.950       0.19416399E-01  
  22100.048       0.28333878E-01  
  22101.071       0.42188955E-01  
  22101.922       0.58347498E-01  
  22102.851       0.81284906E-01  
  22104.035       0.11449839      
  22105.061       0.15367923      
  22105.932       0.19586101      
  22106.828       0.23901374      
  22107.954       0.28411285      
  22109.078       0.32192799      
  22110.019       0.35485348      
  22110.984       0.38460410      
  22111.967       0.40806007      
  22113.082       0.42927766      
  22114.090       0.45650585      
  22115.036       0.49529511      
  22115.936       0.53871517      
  22116.966       0.58128251      
  22118.129       0.62413653      
  22119.024       0.65744902      
  22119.884       0.68380493      
  22120.840       0.70649214      
  22122.037       0.72499245      
  22123.015       0.73573409      
  22123.882       0.73968299      
  22124.885       0.73366665      
  22125.957       0.72134198      
  22127.041       0.70668239      
  22127.955       0.69182890      
  22128.934       0.67793212      
  22129.937       0.67041326      
  22131.060       0.66679433      
  22132.106       0.66788317      
  22132.965       0.67014512      
  22133.883       0.67290344      
  22134.934       0.67478222      
  22136.077       0.67740994      
  22136.564       0.67882058      
  22137.028       0.68097411      
  22137.501       0.68336663      
  22137.993       0.68533699      
  22138.525       0.68980145      
  22139.204       0.69606242      
  22139.807       0.70073666      
  22140.458       0.70892821      
  22140.948       0.71553612      
  22141.496       0.72497541      
  22141.964       0.73340188      
  22142.548       0.74267968      
  22143.099       0.75148138      
  22143.801       0.76161566      
  22144.502       0.76981944      
  22145.134       0.77857081      
  22145.696       0.78764382      
  22146.250       0.79401176      
  22146.827       0.79906046      
  22147.453       0.80341014      
  22148.146       0.80650599      
  22148.856       0.80706918      
  22149.483       0.80673814      
  22150.129       0.80205404      
  22150.672       0.79640572      
  22151.232       0.79006171      
  22151.928       0.78187303      
  22152.602       0.77243698      
  22153.399       0.76262242      
  22154.009       0.75298489      
  22154.639       0.74185321      
  22155.257       0.73068524      
  22155.831       0.72187627      
  22156.553       0.71266040      
  22157.345       0.70540323      
  22158.117       0.69780055      
  22158.788       0.69303590      
  22159.413       0.68832471      
  22160.054       0.68589235      
  22160.759       0.68396406      
  22161.554       0.68298060      
  22162.462       0.68328330      
  22163.159       0.68404420      
  22163.795       0.68483546      
  22164.529       0.68631008      
  22165.234       0.68845533      
  22166.026       0.68996410      
  22166.927       0.69201587      
  22167.708       0.69364100      
  22168.330       0.69525949      
  22169.050       0.69624114      
  22169.848       0.69811672      
  22170.743       0.69832264      
  22171.514       0.69787375      
  22172.259       0.69860631      
  22172.956       0.69828665      
  22173.693       0.69813860      
  22174.514       0.69806949      
  22175.427       0.69773591      
  22176.345       0.69851534      
  22177.068       0.69963416      
  22177.786       0.70104767      
  22178.659       0.70256807      
  22179.564       0.70484537      
  22180.458       0.70829573      
  22181.296       0.71186983      
  22182.005       0.71626947      
  22182.854       0.72099867      
  22183.818       0.72728029      
  22184.723       0.73117773      
  22185.589       0.73615683      
  22186.363       0.74068175      
  22187.182       0.74583061      
  22188.107       0.74928637      
  22189.108       0.75206265      
  22189.963       0.75399693      
  22190.740       0.75485225      
  22191.551       0.75382948      
  22192.459       0.75279703      
  22193.466       0.74978411      
  22194.433       0.74671136      
  22195.216       0.74343309      
  22196.041       0.73904036      
  22197.068       0.73454716      
  22198.083       0.73007334      
  22199.040       0.72570552      
  22199.831       0.72151373      
  22200.766       0.71763398      
  22201.840       0.71501072      
  22202.920       0.71283643      
  22203.743       0.71041878      
  22204.608       0.70905401      
  22205.565       0.70868674      
  22206.665       0.70822078      
  22207.679       0.70751401      
  22208.552       0.70859092      
  22209.454       0.70892060      
  22210.473       0.70821617      
  22211.683       0.70822094      
  22212.619       0.70754637      
  22213.495       0.70687905      
  22214.568       0.70544902      
  22215.695       0.70440405      
  22216.810       0.70337390      
  22217.695       0.70208545      
  22218.735       0.70255652      
  22219.834       0.70230429      
  22221.008       0.70264804      
  22221.981       0.70311881      
  22222.967       0.70381041      
  22224.111       0.70615473      
  22225.208       0.70778481      
  22226.209       0.71047463      
  22227.177       0.71362835      
  22228.270       0.71734118      
  22229.589       0.72023656      
  22230.616       0.72317331      
  22231.589       0.72715737      
  22232.689       0.72902058      
  22234.028       0.73232382      
  22235.075       0.73420569      
  22236.057       0.73501295      
  22237.256       0.73620941      
  22238.488       0.73615645      
  22239.614       0.73476820      
  22240.664       0.73306430      
  22241.759       0.73155226      
  22243.065       0.72855706      
  22244.158       0.72548167      
  22245.203       0.72162450      
  22246.408       0.71732636      
  22247.616       0.71281832      
  22248.698       0.70893810      
  22249.839       0.70318926      
  22251.073       0.69841132      
  22252.355       0.69415850      
  22253.426       0.68983036      
  22254.514       0.68634285      
  22255.892       0.68336968      
  22257.112       0.68041726      
  22258.139       0.67745486      
  22259.320       0.67627405      
  22260.614       0.67533522      
  22261.849       0.67491956      
  22262.862       0.67656995      
  22264.086       0.67867505      
  22265.485       0.68053566      
  22266.659       0.68392570      
  22267.698       0.68689657      
  22269.010       0.69107379      
  22270.384       0.69435207      
  22271.524       0.69799471      
  22272.712       0.70094903      
  22274.112       0.70317710      
  22275.377       0.70589205      
  22276.563       0.70818919      
  22277.822       0.71027877      
  22279.214       0.71154837      
  22280.359       0.71349696      
  22281.599       0.71460013      
  22282.960       0.71474750      
  22284.342       0.71670114      
  22285.461       0.71601471      
  22286.829       0.71576692      
  22288.335       0.71561828      
  22289.497       0.71604181      
  22290.777       0.71549997      
  22292.295       0.71572337      
  22293.618       0.71518816      
  22294.739       0.71525129      
  22296.133       0.71545001      
  22297.581       0.71485936      
  22298.775       0.71511267      
  22300.175       0.71472089      
  22301.680       0.71494240      
  22302.928       0.71490771      
  22304.182       0.71433968      
  22305.688       0.71288204      
  22307.131       0.71126293      
  22308.372       0.70894168      
  22309.912       0.70647142      
  22311.339       0.70391757      
  22312.631       0.70187265      
  22313.999       0.69790325      
  22315.576       0.69469320      
  22316.869       0.69118523      
  22318.294       0.68789210      
  22319.818       0.68449821      
  22321.159       0.68114229      
  22322.551       0.67662340      
  22324.200       0.67323012      
  22325.590       0.66994545      
  22326.968       0.66706778      
  22328.615       0.66502071      
  22329.991       0.66368081      
  22331.424       0.66257196      
  22333.032       0.66246321      
  22334.417       0.66304200      
  22335.814       0.66308139      
  22337.391       0.66459289      
  22338.907       0.66559874      
  22340.225       0.66742038      
  22341.914       0.66920444      
  22343.371       0.67081784      
  22344.794       0.67300090      
  22346.483       0.67453450      
  22347.910       0.67616875      
  22349.305       0.67901929      
  22350.981       0.68097911      
  22352.484       0.68411091      
  22353.872       0.68694337      
  22355.552       0.69077253      
  22357.058       0.69393382      
  22358.469       0.69651783      
  22360.175       0.69968713      
  22361.768       0.70204079      
  22363.202       0.70384858      
  22364.911       0.70533799      
  22366.437       0.70681098      
  22367.868       0.70743809      
  22369.559       0.70856136      
  22371.056       0.70972358      
  22372.608       0.70923142      
  22374.305       0.70890600      
  22375.783       0.70728946      
  22377.398       0.70551582      
  22379.104       0.70319009      
  22380.591       0.70169078      
  22382.269       0.69856766      
  22383.990       0.69528872      
  22385.453       0.69332250      
  22387.186       0.69167025      
  22388.811       0.68896854      
  22390.285       0.68691792      
  22392.084       0.68489980      
  22393.727       0.68334404      
  22395.271       0.68114569      
  22397.094       0.67868642      
  22398.675       0.67729033      
  22400.310       0.67537371      
  22402.057       0.67360063      
  22403.601       0.67102235      
  22405.411       0.66908361      
  22407.036       0.66688464      
  22408.601       0.66470257      
  22410.483       0.66187970      
  22412.003       0.65990363      
  22413.669       0.65657561      
  22415.569       0.65449534      
  22417.127       0.65257961      
  22418.919       0.65080365      
  22420.672       0.65072107      
  22422.222       0.65039007      
  22424.084       0.65150362      
  22425.688       0.65291746      
  22427.305       0.65496885      
  22429.273       0.65695139      
  22430.810       0.65956412      
  22432.596       0.66195580      
  22434.450       0.66460097      
  22436.031       0.66718041      
  22438.018       0.67052350      
  22439.596       0.67319429      
  22441.360       0.67578023      
  22443.274       0.67817862      
  22444.801       0.68138494      
  22446.735       0.68361668      
  22448.484       0.68615363      
  22450.209       0.68760452      
  22452.199       0.69009184      
  22453.756       0.69038017      
  22455.674       0.69106923      
  22457.467       0.69116975      
  22459.223       0.69159349      
  22461.197       0.69216721      
  22462.821       0.69127130      
  22464.690       0.69063147      
  22466.535       0.68877446      
  22468.321       0.68667016      
  22470.342       0.68369581      
  22472.083       0.68044328      
  22474.013       0.67786546      
  22475.921       0.67542874      
  22477.636       0.67423579      
  22479.728       0.67251051      
  22481.364       0.67160951      
  22483.414       0.67092216      
  22485.277       0.67110158      
  22487.183       0.67074443      
  22489.257       0.67007827      
  22491.044       0.66895485      
  22493.155       0.66895349      
  22494.917       0.66818695      
  22496.905       0.66697317      
  22498.828       0.66625040      
  22500.634       0.66590386      
  22502.733       0.66392305      
  22504.493       0.66288429      
  22506.708       0.66111275      
  22508.526       0.65907824      
  22510.503       0.65602468      
  22512.563       0.65467184      
  22514.368       0.65289430      
  22516.553       0.65169926      
  22518.290       0.65128681      
  22520.479       0.65090732      
  22522.386       0.65192268      
  22524.509       0.65221481      
  22526.480       0.65312613      
  22528.437       0.65250945      
  22530.613       0.65354831      
  22532.458       0.65465733      
  22534.667       0.65466509      
  22536.490       0.65578587      
  22538.613       0.65671378      
  22540.561       0.65763518      
  22542.569       0.65797631      
  22544.775       0.65998427      
  22546.674       0.66072316      
  22548.880       0.66269339      
  22550.708       0.66334340      
  22552.990       0.66550215      
  22554.827       0.66766417      
  22557.012       0.66895559      
  22558.992       0.67033848      
  22561.090       0.67160929      
  22563.279       0.67318373      
  22565.176       0.67388718      
  22567.440       0.67483031      
  22569.332       0.67602176      
  22571.609       0.67684372      
  22573.424       0.67678926      
  22575.626       0.67569988      
  22577.670       0.67451261      
  22579.824       0.67177811      
  22581.979       0.66954178      
  22584.134       0.66662190      
  22586.330       0.66400490      
  22588.292       0.66188219      
  22590.561       0.66030090      
  22592.465       0.65850952      
  22594.860       0.65745886      
  22596.786       0.65658677      
  22599.184       0.65585235      
  22601.160       0.65585275      
  22603.490       0.65471359      
  22605.519       0.65334950      
  22607.757       0.65291684      
  22609.940       0.65120412      
  22612.010       0.64887114      
  22614.322       0.64819295      
  22616.478       0.64529781      
  22618.849       0.64424285      
  22620.967       0.64327220      
  22623.351       0.64260598      
  22625.421       0.64196006      
  22627.799       0.64151748      
  22629.835       0.64200687      
  22632.259       0.64307268      
  22634.322       0.64386429      
  22636.784       0.64403442      
  22638.943       0.64426769      
  22641.372       0.64633824      
  22643.401       0.64740652      
  22645.897       0.64811684      
  22647.928       0.64950638      
  22650.428       0.65034697      
  22652.509       0.65128397      
  22655.054       0.65248043      
  22657.141       0.65350266      
  22659.626       0.65353127      
  22661.784       0.65494515      
  22664.244       0.65456239      
  22666.397       0.65532882      
  22668.764       0.65490735      
  22670.977       0.65373603      
  22673.459       0.65326732      
  22675.672       0.65247309      
  22678.126       0.65254193      
  22680.300       0.65122538      
  22682.810       0.65172366      
  22684.967       0.65232286      
  22687.388       0.65276793      
  22689.601       0.65279569      
  22692.154       0.65387966      
  22694.348       0.65385370      
  22696.879       0.65362787      
  22699.057       0.65396435      
  22701.580       0.65255331      
  22703.729       0.65267163      
  22706.271       0.65142807      
  22708.450       0.65051269      
  22711.019       0.64921306      
  22713.281       0.64877115      
  22715.825       0.64768110      
  22717.939       0.64708410      
  22720.458       0.64570139      
  22722.666       0.64449955      
  22725.212       0.64240953      
  22727.445       0.64196268      
  22730.027       0.64089118      
  22732.235       0.64042599      
  22734.886       0.64019738      
  22737.056       0.63981675      
  22739.614       0.63977827      
  22741.800       0.63914525      
  22744.485       0.63829721      
  22746.704       0.63739871      
  22749.315       0.63744842      
  22751.599       0.63656157      
  22754.149       0.63589993      
  22756.420       0.63610986      
  22759.044       0.63562713      
  22761.275       0.63561785      
  22763.918       0.63648476      
  22766.329       0.63734815      
  22768.812       0.63791641      
  22771.245       0.63836421      
  22773.749       0.63941275      
  22776.230       0.63967583      
  22778.688       0.64059028      
  22781.303       0.64066196      
  22783.727       0.64156238      
  22786.452       0.64102121      
  22788.806       0.64101839      
  22791.518       0.63993106      
  22793.912       0.63980482      
  22796.604       0.63875780      
  22798.972       0.63785781      
  22801.769       0.63791349      
  22804.297       0.63741207      
  22806.886       0.63698158      
  22809.608       0.63754290      
  22812.121       0.63713596      
  22814.844       0.63759271      
  22817.316       0.63743319      
  22820.097       0.63760700      
  22822.615       0.63841076      
  22825.403       0.63877334      
  22827.990       0.63975247      
  22830.534       0.63984870      
  22833.220       0.64012023      
  22835.750       0.63963652      
  22838.588       0.63949246      
  22841.090       0.63857532      
  22843.954       0.63807310      
  22846.450       0.63718594      
  22849.268       0.63575811      
  22851.870       0.63479530      
  22854.457       0.63389185      
  22857.244       0.63244146      
  22859.842       0.63042670      
  22862.680       0.62962834      
  22865.110       0.62778386      
  22867.959       0.62752825      
  22870.455       0.62667828      
  22873.207       0.62552335      
  22876.008       0.62482007      
  22878.547       0.62494836      
  22881.453       0.62468945      
  22883.970       0.62387878      
  22886.755       0.62370437      
  22889.279       0.62365009      
  22892.063       0.62337817      
  22894.782       0.62439503      
  22897.465       0.62447933      
  22900.358       0.62555513      
  22902.859       0.62598959      
  22905.771       0.62584854      
  22908.329       0.62663358      
  22911.165       0.62762277      
  22913.909       0.62790718      
  22916.586       0.62824515      
  22919.585       0.62816856      
  22922.095       0.62835845      
  22924.986       0.62822854      
  22927.662       0.62676066      
  22930.434       0.62664514      
  22933.365       0.62623817      
  22935.983       0.62565027      
  22939.006       0.62568526      
  22941.548       0.62515798      
  22944.473       0.62457296      
  22947.252       0.62484194      
  22950.005       0.62479284      
  22952.932       0.62385380      
  22955.588       0.62430802      
  22958.574       0.62397607
